Repository: BalloonBall/DE4_Opti_Group_11

DE4 Optimisation 2019/20: Group 11 Code Submission
============
This repository contains the code for Aisha Hussain, Jiachen Yu, Neel Le Penru and Yongxuan Li's (Group 11) optimisation project.

Directory Structure
-----------
1. System
2. Subsystem_1: Comfort
3. Subsystem_2: Safety
4. Subsystem_3: Sustainability
5. Subsystem_4: Cost

Executing the Code
----------
Please clone/download all folders in this repository and follow the instruction of README provided in each system directory:

1. Install all software/library prerequisites/dependencies needed
2. Run the main script(s) as specified 

Thank you!

Subsystem_4:Profit
=======

*Maximising profit by choosing material and changing manufacture setting*

Main script 
-------
The GA_Cost.m and fminco_Cost.m MATLAB script should be run.
The visualisation.m MATLAB script would provide all the figures appeared in the report.

In GA_Cost.m, 'bestx' gives the best option for variables to reach highest profit 'bestProfit'
In fminco_Cost.m,  'xbest ' gives the best option for variables to reach highest profit 'fval'


Please make sure the datafiles:material_liner.csv, manufacture_data.csv and ProductionData.csv are in the same directory with the main script.

Execution time
-------

- 8 seconds for Genetic Algorithm
- 0.9824 seconds for fmincon method.

File: Subsystem_4/material_liner.csv
Name,Price(GBP/kg),Density(kg/m^3),Yield_strength(Pa),Elastic_stored_energy(J/m^3),Primary_embodied _energy(J/kg),Primary_CO2E(kg/kg)
Expanded_PS_foam_cc_0.020,2.32,22,110000,1130,92100000,2.49
Expanded_PS_foam_cc_0.025,2.32,27,150000,1470,92100000,2.49
Expanded_PS_foam_cc_0.030,2.32,32,200000,2040,92100000,2.49
Expanded_PS_foam_cc_0.050,2.32,53,800000,11600,92100000,2.49
Phenolic_foam_cc_0.035,5.69,38,900000,675,91000000,3.32
Phenolic_foam_cc_0.080,5.69,84,3000000,1520,91000000,3.32
Phenolic_foam_cc_0.012,5.69,125,400000,1240,91000000,3.32
Phenolic_foam_cc_0.016,5.69,165,600000,1530,91000000,3.32
Phenolic_foam_cc_0.200,5.69,207,800000,1810,91000000,3.32
PC foam_rigid_cc_ 0.65,8.87,680,12000000,72000,125000000,8.49
Polyetherimide foam_cc_0.06,74.6,61.2,545000,3100,245000000,19.9
Polyetherimide foam_cc_0.08,74.6,81.6,750000,4330,245000000,19.9
Polyetherimide foam_cc_0.11,74.6,112,1070000,6270,245000000,19.9
PES foam_cc_ 0.090,40.9,95,700000,9800,243000000,19.7
PES foam_cc_ 0.200,40.9,210,3800000,46500,243000000,19.7
Polymethacrylimide_terephthalate_foam_cc_0.108,8.55,115,520000,2190,97700000,4.86
Polymethacrylimide_terephthalate_foam_cc_0.15,8.55,160,734000,3000,97700000,4.86
Polymethacrylimide_terephthalate_foam_cc_0.24,8.55,245,1470000,6420,97700000,4.86
Polymethacrylimide_terephthalate_foam_cc_0.32,8.55,326,2120000,8940,97700000,4.86
Polymethacrylimide foam_rigid_0.051,94.5,52.1,400000,1470,348000000,29.1
Polymethacrylimide foam_rigid_0.071,86.6,75,1100000,7150,348000000,29.1
Polymethacrylimide foam_rigid_0.110,77.2,110,2200000,16000,348000000,29.1
Polymethacrylimide foam_rigid_0.200,56.7,205,6400000,79900,348000000,29.1
Polyurethane foam_rigid_cc_0.062,8.33,64,192000,1290,97300000,5.28
Polyurethane foam_rigid_cc_0.08,8.33,81.6,276000,1910,97300000,5.28
Polyurethane foam_rigid_cc_0.16,8.33,163,681000,4480,97300000,5.28
Polyurethane foam_rigid_cc_0.4,8.33,408,2350000,12500,97300000,5.28
PVC cross_linked_foam_cc_AC 0.040,12.8,44,370000,2570,84300000,5.4
PVC cross_linked_foam_cc_AC 0.055,12.8,60,750000,7490,84300000,5.4
PVC cross_linked_foam_cc_DH_0.030,12.8,32,280000,1300,84300000,5.4
PVC foam_semirigid_cc_0.5,4.12,530,7000000,25500,75600000,3.24
Steyrene_acrylonitrile_foam_CC_0.055,10.7,56.1,476000,2230,110000000,5.31
Steyrene_acrylonitrile_foam_CC_0.055,10.7,70.4,609000,2850,110000000,5.31
ABS foam_structural_0.85,2.79,860,20000000,161000,102000000,3.84
PC foam_structural_0.85,4.06,860,22000000,124000,125000000,8.49
PP foam_structural_0.6,1.52,620,12000000,129000,83000000,3.21
PS foam_structural_0.8,2.32,820,16000000,103000,92100000,2.49
